Repository: micromechanics/ebsdlab

# ebsdlab

Electron Backscatter Diffraction (EBSD) is a microanalytical technique used in scanning electron microscopes to determine the crystallographic orientation at the micrometer scale. This software package provides tools to import, analyze, and visualize the data.

## Features:
  - File formats accepted .ang | .osc | .h5 (EDAX) | .crc | .ctf | .txt
  - fast plotting: maps are drawn directly from the scan grid
    - virtual mask (only used for plotting)
      - increases speed in intermediate test plots
      - can be removed just before final plotting
  - verified with the OIM software and mTex
  - grain reconstruction and grain dilation, which fills unindexed points
  - kernel average misorientation (KAM)
  - separate crystal orientation and plotting of it
  - some educational plotting
  - examples and documentation
  - minimal requirements on libraries

## Example
EBSD-Inverse Pole Figure (IPF) of polycrystalline Copper with corresponding Pole Figure
<table>
  <tr>
    <td><img src="tests/baseline/test_ebsd_ipf.png" alt="EBSD of polycrystalline Copper"></td>
    <td width="65%"><img src="tests/baseline/test_ebsd_pf.png" alt="Pole figure"></td>
  </tr>
</table>

### Graphical user interface

Install the optional GUI dependency and start the application:

```console
$ pip install 'ebsdlab[gui]'
$ ebsdlab-gui
```

EDAX OIM `.h5` files need h5py: `pip install 'ebsdlab[h5]'`.

# Example EBSD data

| File | Format | Phases (crystal system) | Size | ebsdlab |
|---|---|---|---|---|
| `EBSD.ang` | EDAX/TSL `.ang`, hex grid | Copper (cubic, FCC) | 2.2 MB | loads |
| `EBSD.osc` | EDAX/TSL binary `.osc` | Copper (cubic, FCC), same scan as `EBSD.ang` | 1.0 MB | loads; pass `symmetry='cubic'` |
| `EBSD.oim` | EDAX OIM project | refers to `EBSD.ang` | 1.9 MB | not read |
| `AZ31B.ang` | EDAX/TSL `.ang`, square grid, 223 x 199 | AZ31B magnesium (hexagonal) | 3.9 MB | loads |
| `CPTi.h5` | EDAX OIM `.h5`, square grid, 521 x 454 | Titanium alpha, CP grade 2 (hexagonal) | 10.4 MB | loads; needs h5py |
| `Catillopecten.crc` + `.cpr` | Oxford binary `.crc` | Calcite (trigonal), Aragonite (orthorhombic) | 0.4 MB | loads |
| `Catillopecten_Fig6a.crc` + `.cpr` | Oxford binary `.crc`, 38709 points | Calcite (trigonal) | 1.0 MB | loads |
| `Eclogite_Fig5.crc` + `.cpr` | Oxford binary `.crc`, 115 x 85 | Garnet (cubic), Omphacite, Hornblende, Clinozoisite, Glaucophane (monoclinic), Albite (triclinic), Rutile (tetragonal), Quartz (trigonal) | 0.2 MB | loads |
| `Ti_ZrN.ctf` | Oxford text `.ctf`, 100 x 100 | Ti alpha (hexagonal), Ti beta (cubic, BCC), ZrN (cubic, FCC) | 0.6 MB | loads |
| `W_TKD.ctf` | Oxford text `.ctf`, TKD, 600 x 399 | Tungsten (cubic, BCC), 58 % not indexed | 13 MB | loads |

## Sources

### `EBSD.ang`, `EBSD.osc`, `EBSD.oim`
- Source: measured by Steffen Brinckmann
- License: MIT, as ebsdlab

### `AZ31B.ang`
- Original name: `EBSD_deformed_I_ED.ang` (199 MB, hex grid 0.2 um); every 6th row and column kept, which gives a
  square grid of 1.2 x 1.04 um; the PRIAS columns are removed
- Source: Zenodo, "Plastic work partitioning during slip- and twinning-dominated deformation in AZ31B magnesium alloy"
- URL: https://zenodo.org/records/18668585, DOI 10.5281/zenodo.18668585
- Paper: Maj, Musiał, Nowak, Metall. Mater. Trans. A, doi:10.1007/s11661-026-08296-8 (arXiv:2512.19548), Fig. 4f
  (⊥ ED, IPF TD) shows this map, turned by 90°
- Authors: M. Maj, S. Musiał, M. Nowak
- License: CC-BY-4.0

### `CPTi.h5`
- Original name: `ET10_7_EBSD_post_mortem.h5`, unchanged; written by EDAX OIM Analysis 7.3
- Source: Zenodo, "Multimodal analysis of the early stage of plasticity in a polycrystalline titanium sample: EBSD
  analysis"
- URL: https://zenodo.org/records/12801865, DOI 10.5281/zenodo.12801865
- The record also has `ET10_7_EBSD_PM_clean_grains_OIM.tif`, an OIM grain map of this scan: 96 % of its grain
  boundaries match ebsdlab's within one pixel, without flip
- License: CC-BY-4.0

### `W_TKD.ctf`
- Original name: `2000nm_005s_2TKD.ctf`
- Source: transmission Kikuchi diffraction map of a notched tungsten crystal
- Authors: Jin Wang, IMD-1, FZ Jülich
- Paper: J. Wang et al., J. Mater. Res. 37 (2022) 3645, doi:10.1557/s43578-022-00733-9 (CC-BY-4.0), Fig. 1 shows
  this map (IPF RD, TD, ND)
- License: MIT, as ebsdlab

### `Catillopecten.crc`, `Catillopecten.cpr`, `Catillopecten_Fig6a.crc`, `Catillopecten_Fig6a.cpr`
- Original names: `A checa Catillopecten Site 24 Map Data 92.crc` / `.cpr` and
  `A checa Catillopecten Site 8 Map Data 70.crc` / `.cpr`
- Paper: A. G. Checa et al., Sci. Rep. 12 (2022) 11510, doi:10.1038/s41598-022-15796-1, made with Oxford Channel 5;
  `Catillopecten_Fig6a` is the map of Fig. 6a/b, which also shows its pole figures and the calcite cell
- Source: Zenodo, "Raw crystallographic (EBSD) data for the article: Crystallographic control of the fabrication of an

File: tests/DataFiles/AZ31B.ang (part 1 of 98)
# HEADER: Start
# Thinned for ebsdlab: every 6th row and column of EBSD_deformed_I_ED.ang, Zenodo 10.5281/zenodo.18668585, CC-BY-4.0
# TEM_PIXperUM          1.000000
# x-star                0.479211
# y-star                0.875982
# z-star                0.655258
# WorkingDistance       10.160000
# SampleTiltAngle       70.000000
# CameraElevationAngle  2.000000
# CameraAzimuthalAngle  0.000000
#
# Phase 1
# MaterialName  	AZ31B
# Formula     	None
# Info		
# Symmetry              62
# PointGroupID          126
# LatticeConstants      3.209 3.209 5.210  90.000  90.000 120.000
# NumberFamilies        8
# hklFamilies   	 0  0  2 1 0.000000 1
# hklFamilies   	 1  0  0 1 0.000000 1
# hklFamilies   	 1  0  1 1 0.000000 1
# hklFamilies   	 1  0  2 1 0.000000 1
# hklFamilies   	 1  1  0 1 0.000000 1
# hklFamilies   	 1  0  3 1 0.000000 1
# hklFamilies   	 1  1  2 1 0.000000 1
# hklFamilies   	 1  0  4 1 0.000000 1
# GRID: SqrGrid
# XSTEP: 1.200000
# YSTEP: 1.039230
# NCOLS_ODD: 223
# NCOLS_EVEN: 223
# NROWS: 199
#
# OPERATOR: 	
#
# SAMPLEID: 	
#
# SCANID: 	
#
# VERSION 7
# NOTES: Start
# Version 1: phi1, PHI, phi2, x, y, iq (x*=0.1 & y*=0.1)
# Version 2: phi1, PHI, phi2, x, y, iq, ci
# Version 3: phi1, PHI, phi2, x, y, iq, ci, phase
# Version 4: phi1, PHI, phi2, x, y, iq, ci, phase, sem
# Version 5: phi1, PHI, phi2, x, y, iq, ci, phase, sem, fit
# Version 6: phi1, PHI, phi2, x, y, iq, ci, phase, sem, fit, PRIAS Bottom Strip, PRIAS Center Square, PRIAS Top Strip, Custom Value
# Version 7: phi1, PHI, phi2, x, y, iq, ci, phase, sem, fit. PRIAS, Custom, EDS and CMV values included if valid
# Phase index: 0 for single phase, starting at 1 for multiphase
# CMV = Correlative Microscopy value
# EDS = cumulative counts over a specific range of energies
# SEM = any external detector signal but usually the secondary electron detector signal
# NOTES: End
# COLUMN_COUNT: 10
# COLUMN_HEADERS: phi1, PHI, phi2, x, y, IQ, CI, Phase index, SEM, Fit
# COLUMN_UNITS: radians, radians, radians, microns, microns, , , , , degrees, , , 
# COLUMN_NOTES: Start
# Column 1: phi1 [radians]
# Column 2: PHI [radians]
# Column 3: phi2 [radians]
# Column 4: x [microns]
# Column 5: y [microns]
# Column 6: IQ
# Column 7: CI
# Column 8: Phase index
# Column 9: SEM
# Column 10: Fit [degrees]
# Column 11: PRIAS Bottom Strip
# Column 12: PRIAS Center Square
# Column 13: PRIAS Top Strip
# COLUMN_NOTES: End
# HEADER: End
  3.44088   0.25651   0.51102      0.00000      0.00000 12598.5  0.196  0  14989  1.426
  2.86243   0.80054   0.90761      1.20000      0.00000 40365.8  0.018  0  14859  1.046
  2.86618   0.79077   0.91073      2.40000      0.00000 41945.3  0.143  0  14960  0.768
  1.65100   2.46424   0.24146      3.60000      0.00000 22560.9  0.018  0  14745  2.329
  4.59246   1.59626   1.47805      4.80000      0.00000 17274.1  0.018  0  14597  2.310
  2.85800   0.65359   0.89206      6.00000      0.00000 18772.2  0.036  0  14822  2.161
  5.99956   2.48875   2.25644      7.20000      0.00000 51775.6  0.339  0  15028  1.427
  5.99918   2.47736   2.26321      8.40000      0.00000 27839.0  0.018  0  15077  1.905
  4.32744   1.69915   0.65279      9.60000      0.00000 47383.1  0.036  0  14979  2.615
  5.99828   2.47912   5.40719     10.80000      0.00000 56479.9  0.000  0  14974  1.641
  5.98440   2.49485   2.24886     12.00000      0.00000 57192.5  0.089  0  15039  1.746
  5.96636   2.50318   2.23752     13.20000      0.00000 63552.0  0.161  0  15021  1.456
  5.92073   2.50056   5.33522     14.40000      0.00000 62180.7  0.071  0  15045  1.624
  2.74291   0.64005   1.50245     15.60000      0.00000 35639.8  0.018  0  14924  2.490
  5.92972   2.49606   2.19570     16.80000      0.00000 44582.0  0.018  0  14938  1.453
  5.89857   2.54203   2.15575     18.00000      0.00000 46147.2  0.036  0  15033  1.426
  2.69387   0.58384   1.04508     19.20000      0.00000 38429.8  0.036  0  15009  1.974
  5.79589   2.54354   2.09723     20.40000      0.00000 34215.4  0.000  0  14897  1.854
  5.72812   2.55252   6.21083     21.60000      0.00000 53671.8  0.161  0  14978  1.328
  5.71732   2.53929   6.20260     22.80000      0.00000 31282.4  0.036  0  14922  1.760
  2.55052   0.58559   1.13833     24.00000      0.00000 51858.3  0.179  0  14968  1.053
  5.73328   2.57447   2.03419     25.20000      0.00000 39335.6  0.375  0  14832  0.730
  2.63567   0.55557   1.08063     26.40000      0.00000 42473.8  0.143  0  14820  1.447
  2.66972   0.55019   1.04657     27.60000      0.00000 41434.8  0.214  0  14801  1.083
  5.86269   2.61883   0.04092     28.80000      0.00000 42725.8  0.357  0  14815  0.811
  5.85960   2.63633   5.27870     30.00000      0.00000 53503.7  0.375  0  14747  1.257
  2.75142   0.48354   0.99410     31.20000      0.00000 56571.0  0.321  0  14776  1.028
  5.90124   2.65199   0.06963     32.40000      0.00000 35552.9  0.054  0  14726  1.452
  2.76673   0.48554   0.98229     33.60000      0.00000 34532.3  0.357  0  14786  0.961
  5.91300   2.65954   0.05468     34.80000      0.00000 22221.9  0.143  0  14717  1.023
  3.78360   1.77321   3.54897     36.00000      0.00000 31331.3  0.054  0  14757  1.949
  2.80876   0.51913   0.96324     37.20000      0.00000 35133.2  0.054  0  14775  2.206
  2.76032   0.48715   0.99997     38.40000      0.00000 11221.5  0.000  0  14643  2.207
  2.75259   0.48078   1.00159     39.60000      0.00000 19926.8  0.107  0  14758  1.466
  5.89595   2.65215   0.04346     40.80000      0.00000 29720.2  0.393  0  14817  1.126
  5.91012   2.64507   0.07553     42.00000      0.00000 14032.8  0.071  0  14855  1.495
  5.91431   2.66200   5.30942     43.20000      0.00000 50109.6  0.554  0  14715  0.958
  5.90861   2.65417   0.07567     44.40000      0.00000 23885.2  0.107  0  14732  1.400
  5.88696   2.66417   0.05551     45.60000      0.00000 32941.8  0.268  0  14699  0.774
  2.73821   0.48858   6.23170     46.80000      0.00000 29423.4  0.482  0  14717  0.890
  2.73099   0.48401   1.00304     48.00000      0.00000 40945.9  0.393  0  15014  0.619
  2.71651   0.46577   1.00975     49.20000      0.00000 51311.5  0.250  0  15015  1.106
  5.84640   2.67849   5.26670     50.40000      0.00000 61283.6  0.089  0  15050  1.139
  2.61322   2.89494   4.13151     51.60000      0.00000 37827.2  0.018  0  14991  1.168
  5.95360   2.72520   5.36565     52.80000      0.00000 49414.5  0.018  0  15147  1.979
  3.76105   1.77217   5.13002     54.00000      0.00000 47150.2  0.018  0  15178  2.460
  2.52511   2.99048   4.00993     55.20000      0.00000 72625.4  0.089  0  15133  1.115
  5.91994   2.67436   5.29758     56.40000      0.00000 61868.5  0.411  0  15056  0.894
  2.79819   0.47005   0.96082     57.60000      0.00000 73808.5  0.286  0  15077  0.738
  5.95525   2.66766   5.33005     58.80000      0.00000 96250.1  0.214  0  15080  0.699
  2.81353   0.45627   0.94503     60.00000      0.00000 94469.4  0.161  0  15203  0.804
  5.96015   2.70372   5.33777     61.20000      0.00000 78674.2  0.125  0  15063  1.130
  5.99789   2.69665   5.37327     62.40000      0.00000 81712.4  0.054  0  15141  1.252
  6.01722   2.70137   5.39109     63.60000      0.00000 80011.4  0.107  0  15151  1.161
  5.99316   2.69977   5.38377     64.80000      0.00000 80517.0  0.161  0  15086  1.183
  2.86535   0.45641   0.88641     66.00000      0.00000 87747.1  0.161  0  15232  1.061
  5.98897   2.69847   5.37687     67.20000      0.00000 81895.6  0.268  0  14987  0.927
  6.00779   2.69049   5.39979     68.40000      0.00000 49246.6  0.375  0  14981  1.162
  5.58515   0.28290   3.45663     69.60000      0.00000 46983.2  0.429  0  15132  1.097
  6.00074   2.69637   5.38880     70.80000      0.00000 57666.4  0.232  0  15095  1.098
  6.01043   2.69021   5.40459     72.00000      0.00000 77345.0  0.393  0  15155  0.801
  6.01175   2.67623   5.40581     73.20000      0.00000 96459.1  0.089  0  15258  1.250
  5.98893   2.68791   5.39771     74.40000      0.00000 91030.1  0.054  0  15091  1.002
  6.02788   2.69109   5.42408     75.60000      0.00000 81570.7  0.125  0  15166  1.468
  6.03664   2.67555   5.43423     76.80000      0.00000 80009.0  0.107  0  15215  1.272
  5.99513   2.67489   5.39486     78.00000      0.00000 83041.9  0.196  0  15248  1.272
  6.00409   2.66563   5.41179     79.20000      0.00000 104309.8  0.286  0  15197  0.832
  5.98151   2.67894   5.39429     80.40000      0.00000 105620.9  0.250  0  15231  0.948
  5.99065   2.67735   5.40034     81.60000      0.00000 102376.6  0.143  0  15386  1.337
  5.98832   2.65898   5.39858     82.80000      0.00000 99229.7  0.411  0  15342  0.597
  5.99969   2.64319   5.41412     84.00000      0.00000 98054.6  0.143  0  15210  1.047
  5.99681   2.63967   5.41114     85.20000      0.00000 97164.0  0.054  0  15327  1.270
  6.00769   2.64862   5.41952     86.40000      0.00000 88779.6  0.071  0  15354  1.145
  6.01255   2.68424   5.43213     87.60000      0.00000 73904.1  0.179  0  15247  1.128
  6.04798   2.70906   5.45878     88.80000      0.00000 67091.8  0.196  0  15132  0.859
  6.06802   2.69658   5.48157     90.00000      0.00000 70168.6  0.214  0  15182  1.074
  2.99553   0.44770   0.74361     91.20000      0.00000 44889.6  0.321  0  15110  1.237
  3.13359   0.44990   0.64251     92.40000      0.00000 63945.4  0.054  0  15263  1.132
  3.11518   0.47852   0.64801     93.60000      0.00000 93653.5  0.250  0  15204  1.073
  6.21870   2.68086   5.59602     94.80000      0.00000 82905.6  0.357  0  15164  1.244
  6.18540   2.66871   5.57353     96.00000      0.00000 71673.3  0.232  0  15353  1.087
  6.15431   2.66844   5.54998     97.20000      0.00000 96776.0  0.089  0  15343  1.111
  6.20922   2.65984   5.58675     98.40000      0.00000 75714.5  0.071  0  15270  1.339
  6.24779   2.64898   5.61493     99.60000      0.00000 19149.6  0.232  0  15212  0.917
  6.28305   2.63585   5.64916    100.80000      0.00000 23367.3  0.107  0  15136  1.614
  2.93021   2.63680   1.71679    102.00000      0.00000 26510.3  0.018  0  15292  2.209
  4.44224   1.28474   2.61500    103.20000      0.00000 37585.5  0.054  0  15281  1.764
  1.33489   1.95768   5.73996    104.40000      0.00000 57226.4  0.161  0  15199  1.478
  1.25822   1.79127   5.69755    105.60000      0.00000 52647.0  0.089  0  15213  2.172
  2.96730   0.58760   5.82627    106.80000      0.00000 44568.7  0.018  0  15210  2.209
  0.06781   0.41687   4.23831    108.00000      0.00000 48140.0  0.125  0  15312  1.047
  0.08357   0.39158   2.10927    109.20000      0.00000 53969.9  0.089  0  15379  1.557
  3.21235   2.71624   4.15629    110.40000      0.00000 48916.3  0.214  0  15262  0.623
  3.15748   2.69592   4.12298    111.60000      0.00000 38448.2  0.357  0  15441  1.188
  3.15694   2.68393   4.11589    112.80000      0.00000 45965.2  0.321  0  15272  0.719
  3.16925   2.64752   4.11780    114.00000      0.00000 49524.7  0.482  0  15224  0.528
  3.15730   2.62758   4.10643    115.20000      0.00000 59303.4  0.339  0  15171  0.649
  3.16133   2.59129   4.10175    116.40000      0.00000 59357.0  0.446  0  15289  1.045
  3.14430   2.57368   4.07805    117.60000      0.00000 43702.5  0.286  0  15381  1.018
  3.15825   2.56513   4.08518    118.80000      0.00000 44636.8  0.375  0  15138  0.796
  3.18572   2.56586   4.09789    120.00000      0.00000 44318.0  0.357  0  15190  0.586
  3.17792   2.55320   4.10032    121.20000      0.00000 45516.9  0.375  0  15166  0.622
  3.20441   2.54043   4.12711    122.40000      0.00000 88448.1  0.429  0  15411  0.982
  3.20956   2.54737   4.12636    123.60000      0.00000 95370.1  0.393  0  15349  0.745
  3.22482   2.55069   4.13080    124.80000      0.00000 85667.7  0.446  0  15154  0.513
  3.24295   2.54601   4.15360    126.00000      0.00000 91354.9  0.554  0  15133  0.657
  3.24355   2.53153   4.15474    127.20000      0.00000 77273.4  0.214  0  15062  0.680
  3.26534   2.52488   4.17442    128.39999      0.00000 83180.9  0.482  0  15224  0.838
  3.29639   2.52644   4.18863    129.60001      0.00000 82860.8  0.339  0  15205  0.782
  3.30097   2.51336   4.19721    130.80000      0.00000 67373.7  0.196  0  15005  0.775
  3.32844   2.50400   4.21572    132.00000      0.00000 73534.6  0.357  0  15028  0.807
  3.34588   2.50112   4.23593    133.20000      0.00000 71736.7  0.250  0  15144  0.956
  3.36528   2.51210   4.24452    134.39999      0.00000 72739.7  0.286  0  15169  0.966
  3.37663   2.51663   4.25080    135.60001      0.00000 73110.5  0.357  0  15237  1.265
  3.36649   2.51924   4.25171    136.80000      0.00000 91910.9  0.179  0  15138  1.030
  3.36076   2.52959   4.24980    138.00000      0.00000 84132.5  0.232  0  15297  1.010
  3.36997   2.54304   4.27167    139.20000      0.00000 75527.0  0.500  0  15117  0.648
  3.37880   2.55714   4.27565    140.39999      0.00000 75071.0  0.304  0  15138  0.720
  3.37108   2.54708   4.27791    141.60001      0.00000 97571.0  0.089  0  15242  1.083
  3.34989   2.55320   4.26098    142.80000      0.00000 93739.2  0.321  0  15325  1.067
  3.33680   2.54786   4.25185    144.00000      0.00000 71115.0  0.375  0  15339  0.722
  3.32973   2.54165   4.24809    145.20000      0.00000 102678.9  0.589  0  15258  0.465
  3.31762   2.53583   4.23762    146.39999      0.00000 87349.0  0.232  0  15261  0.804
  3.30026   2.52115   4.22950    147.60001      0.00000 104526.2  0.161  0  15182  0.986
  3.28165   2.52550   4.23123    148.80000      0.00000 67803.3  0.196  0  15351  0.745
  3.26875   2.53702   4.22277    150.00000      0.00000 62830.1  0.143  0  15039  1.150
  3.24086   2.53719   4.21135    151.20000      0.00000 59887.8  0.161  0  15131  1.785
  1.25555   1.97566   5.79704    152.39999      0.00000 49670.6  0.089  0  15153  1.761
  0.25007   0.66944   5.11253    153.60001      0.00000 38170.4  0.214  0  15059  1.392
  3.39566   2.46822   4.32910    154.80000      0.00000 54507.8  0.375  0  15227  0.544
  0.11815   0.61483   5.16343    156.00000      0.00000 46225.9  0.071  0  15115  0.519
  3.26270   2.48174   4.25876    157.20000      0.00000 43828.1  0.214  0  15215  1.163
  3.32508   2.42910   4.28603    158.39999      0.00000 54256.0  0.196  0  15145  1.093
  3.35946   2.40953   4.31823    159.60001      0.00000 82370.1  0.161  0  15157  1.135
  3.38490   2.40592   4.34710    160.80000      0.00000 38052.7  0.107  0  15223  1.071
  3.40641   2.42303   4.35323    162.00000      0.00000 103220.1  0.304  0  15117  1.146
  3.39614   2.36608   4.34134    163.20000      0.00000 95693.7  0.393  0  15025  1.010
  0.33990   0.77859   2.43228    164.39999      0.00000 43000.3  0.179  0  15191  0.970
  0.28681   0.77226   2.49628    165.60001      0.00000 64076.8  0.107  0  15061  1.139
  5.30368   1.86451   5.55480    166.80000      0.00000 53939.4  0.018  0  15133  2.342
  0.44019   0.34329   2.47072    168.00000      0.00000 47755.2  0.179  0  15148  1.243
  3.42282   2.76718   3.66265    169.20000      0.00000 63616.8  0.071  0  15244  1.184
  0.24099   0.37156   2.65852    170.39999      0.00000 70245.5  0.464  0  15084  1.167
  0.23573   0.35404   2.66691    171.60001      0.00000 48141.4  0.089  0  15128  1.387
  3.41995   2.77844   3.72619    172.80000      0.00000 34372.7  0.107  0  15066  1.442
  3.08723   2.79415   3.94586    174.00000      0.00000 38508.8  0.036  0  15214  1.827
  0.45259   0.18091   2.47149    175.20000      0.00000 35095.0  0.018  0  15177  2.365
  4.54943   2.02780   4.74310    176.39999      0.00000 47405.7  0.143  0  15125  1.867
  1.39458   1.15017   5.77375    177.60001      0.00000 45564.3  0.054  0  15203  1.210
  1.37289   1.15713   4.74945    178.80000      0.00000 58573.5  0.143  0  15157  1.260
  1.41995   1.18155   4.75324    180.00000      0.00000 66368.5  0.250  0  15194  1.390
  4.49356   2.92050   5.66132    181.20000      0.00000 70310.0  0.429  0  15173  1.560
  1.45694   0.24349   1.57249    182.39999      0.00000 65933.2  0.125  0  15186  1.564
  1.49928   0.22189   1.52672    183.60001      0.00000 58528.0  0.393  0  15140  1.047
  1.48596   1.22420   4.73874    184.80000      0.00000 25771.1  0.036  0  15483  1.340
  2.89177   2.05461   1.19135    186.00000      0.00000 59419.5  0.018  0  15082  2.387
  4.60084   1.93228   4.67481    187.20000      0.00000 35770.3  0.054  0  15203  1.859
  1.46101   2.30564   5.77998    188.39999      0.00000 51443.9  0.036  0  15255  1.391
  1.43913   1.25073   4.76096    189.60001      0.00000 56260.2  0.000  0  15242  1.302
  1.43788   1.25288   4.76272    190.80000      0.00000 85035.0  0.196  0  15274  1.266
  1.42127   1.24776   4.76712    192.00000      0.00000 74468.8  0.161  0  15185  1.129
  1.41308   1.24488   4.77915    193.20000      0.00000 99431.7  0.107  0  15106  1.347
  1.39472   1.25792   4.78223    194.39999      0.00000 90018.3  0.143  0  15250  1.349
  1.38948   1.25809   5.82632    195.60001      0.00000 64039.2  0.143  0  15111  1.205
  4.76069   0.31908   5.01739    196.80000      0.00000 59740.1  0.125  0  15215  2.045
  1.40095   1.25905   4.74394    198.00000      0.00000 50626.5  0.125  0  15031  1.518
  1.40311   1.26634   4.72255    199.20000      0.00000 60982.2  0.036  0  15147  1.075
  4.55127   1.84931   2.57760    200.39999      0.00000 42569.7  0.071  0  15259  1.720
  1.40742   1.31522   4.77592    201.60001      0.00000 35109.5  0.196  0  15166  1.258
  4.65479   0.84713   3.61255    202.80000      0.00000 60814.9  0.893  0  15135  0.819
  4.64523   0.84741   1.52153    204.00000      0.00000 74276.9  0.536  0  15260  0.880
  4.65697   0.84903   4.67138    205.20000      0.00000 48880.1  0.482  0  15328  1.007
  1.29739   0.13474   1.75471    206.39999      0.00000 45705.0  0.071  0  15093  1.661
  4.48773   3.01531   1.43889    207.60001      0.00000 66837.8  0.429  0  15124  1.123
  4.41392   3.01057   1.36590    208.80000      0.00000 90269.0  0.661  0  15247  0.815
  1.39205   2.28412   0.55097    210.00000      0.00000 45615.4  0.286  0  15167  1.280
  4.97855   3.03896   1.94288    211.20000      0.00000 50484.6  0.375  0  15241  1.230
  4.43089   0.78959   4.01584    212.39999      0.00000 34865.2  0.000  0  15400  2.523
  1.61010   0.85015   5.99705    213.60001      0.00000 38092.0  0.125  0  15380  1.786
  4.55065   0.85159   3.70025    214.80000      0.00000 41642.8  0.357  0  15155  1.073
  1.48283   0.14328   1.54561    216.00000      0.00000 69477.9  0.161  0  15207  1.337
  1.33679   0.13369   1.69696    217.20000      0.00000 78086.3  0.446  0  15210  0.726
  4.49146   3.00855   1.44546    218.39999      0.00000 76637.5  0.661  0  15257  0.695
  4.32200   2.99646   1.27355    219.60001      0.00000 82903.6  0.321  0  15176  1.186
  1.04982   0.14864   1.99054    220.80000      0.00000 84521.5  0.625  0  15180  0.797
  1.06782   0.16011   1.97149    222.00000      0.00000 48406.4  0.214  0  15185  1.324
  1.13531   0.19755   2.95412    223.20000      0.00000 51743.3  0.071  0  15163  1.133
  6.13367   2.11014   5.87462    224.39999      0.00000 17010.8  0.018  0  15219  2.389
  3.47069   0.84330   5.47305    225.60001      0.00000 30543.1  0.036  0  15168  2.318
  6.21659   0.20491   2.13704    226.80000      0.00000 44036.6  0.357  0  15250  1.261
  2.98596   2.91892   4.03578    228.00000      0.00000 61503.5  0.268  0  15224  1.328
  6.19898   0.24708   3.21735    229.20000      0.00000 67270.7  0.286  0  15285  0.966
  3.11484   2.88237   4.19412    230.39999      0.00000 86302.9  0.571  0  15340  1.052
  3.14325   2.92616   4.23448    231.60001      0.00000 75390.6  0.357  0  15281  0.970
  6.28130   0.24766   3.07287    232.80000      0.00000 58379.5  0.571  0  15341  0.850
  3.11325   2.92933   4.23048    234.00000      0.00000 64775.7  0.589  0  15291  1.035
  3.05694   2.93095   0.01177    235.20000      0.00000 91082.9  0.429  0  15316  0.796
  3.04704   2.94961   0.00097    236.39999      0.00000 80006.6  0.625  0  15251  0.672
  3.02488   2.96439   6.25269    237.60001      0.00000 66492.1  0.393  0  15282  0.951
  3.06404   2.98918   4.19932    238.80000      0.00000 56992.4  0.321  0  15329  0.750
  3.01596   2.98171   6.25676    240.00000      0.00000 79894.8  0.357  0  15391  0.819
  3.07577   2.96640   0.03582    241.20000      0.00000 83824.7  0.482  0  15367  0.869
  6.21480   0.19474   3.10507    242.39999      0.00000 75633.3  0.304  0  15301  0.900
  3.03904   2.96390   0.00968    243.60001      0.00000 68511.4  0.518  0  15423  0.842
  6.15157   0.18670   3.16179    244.80000      0.00000 75523.7  0.446  0  15302  0.777
  2.97703   2.99227   6.22616    246.00000      0.00000 72368.1  0.357  0  15373  1.023
  3.02638   3.02242   4.17489    247.20000      0.00000 72599.6  0.250  0  15359  0.982
  2.92947   3.03542   6.17101    248.39999      0.00000 78197.9  0.232  0  15527  1.209
  3.95207   3.12065   1.91502    249.60001      0.00000 44592.5  0.018  0  15806  1.843
  4.52046   0.94381   2.61297    250.80000      0.00000 11236.1  0.000  0  15567  2.463
  3.07815   2.97155   0.01886    252.00000      0.00000 59205.0  0.286  0  15430  0.794
  3.02066   2.96363   6.23160    253.20000      0.00000 78322.2  0.286  0  15472  0.834
  3.05543   2.69037   4.14174    254.39999      0.00000 57988.2  0.036  0  15443  1.978
  3.03961   2.73698   4.10283    255.60001      0.00000 55952.8  0.161  0  15540  1.166
  3.20045   0.51942   0.95664    256.79999      0.00000 54608.2  0.214  0  15600  1.496
  3.26966   0.35299   0.88188    258.00000      0.00000 57365.4  0.661  0  15610  0.663
  4.51985   0.06067   4.85862    259.20001      0.00000 35327.1  0.018  0  15481  2.081
  2.56393   2.94004   3.68176    260.39999      0.00000 50837.8  0.232  0  15547  1.200
  2.78057   2.82129   3.90906    261.60001      0.00000 84383.1  0.589  0  15431  0.816
  3.11938   0.81347   0.94285    262.79999      0.00000 61442.0  0.518  0  15530  0.902
  0.04332   2.70827   0.14581    264.00000      0.00000 58314.4  0.482  0  15571  1.095
  3.00878   2.86355   3.05216    265.20001      0.00000 48882.9  0.571  0  15429  0.728
  6.18410   0.25549   3.20872    266.39999      0.00000 96968.2  0.446  0  15490  1.141
  0.44374   1.54715   5.35216      0.00000      1.03923 38085.8  0.000  0  14676  2.674
  6.04657   2.32276   2.26128      1.20000      1.03923 32891.0  0.018  0  14725  1.966
  6.04248   2.36655   5.39021      2.40000      1.03923 44160.8  0.232  0  14780  1.229
  5.89546   2.43400   5.80991      3.60000      1.03923 24471.6  0.018  0  14695  2.165
  2.51412   2.23214   4.74105      4.80000      1.03923 18085.6  0.018  0  14465  2.461
  4.70740   1.28479   2.71790      6.00000      1.03923 13756.8  0.054  0  14503  1.939
  1.58244   1.81029   5.70021      7.20000      1.03923 18909.6  0.000  0  14655  2.263
  3.89822   0.70957   0.12585      8.40000      1.03923 13685.1  0.018  0  14544  2.152
  0.67816   1.20266   5.73473      9.60000      1.03923 40083.9  0.036  0  14704  2.348
  6.04483   2.48470   5.44313     10.80000      1.03923 47922.2  0.054  0  14696  1.845
  3.83594   1.92616   4.19851     12.00000      1.03923 51832.0  0.000  0  14671  2.610
  1.19539   1.42116   5.63658     13.20000      1.03923 47974.4  0.036  0  14735  2.084
  5.98572   2.48753   5.39425     14.40000      1.03923 64319.0  0.143  0  14700  1.642
  5.97960   2.51136   5.37092     15.60000      1.03923 33792.8  0.250  0  14673  1.052
  5.83900   0.26162   5.15548     16.80000      1.03923 37539.2  0.018  0  14653  2.880
  5.96402   2.53292   5.35597     18.00000      1.03923 57609.1  0.357  0  14683  0.805
  5.89723   2.54853   5.30243     19.20000      1.03923 50882.3  0.179  0  14733  0.867
  5.84045   2.56609   2.12715     20.40000      1.03923 40648.2  0.214  0  14717  1.458
  0.61394   1.29622   5.75708     21.60000      1.03923 48602.3  0.054  0  14711  2.235
  5.75106   2.54425   2.06837     22.80000      1.03923 33197.9  0.250  0  14701  1.104
  5.72829   2.57605   2.02745     24.00000      1.03923 44069.1  0.143  0  14690  1.357
  2.60759   0.55606   0.05246     25.20000      1.03923 40977.3  0.250  0  14644  0.974
  5.78862   2.59934   5.21334     26.40000      1.03923 45051.7  0.339  0  14583  1.102
  2.68505   0.52787   1.04158     27.60000      1.03923 42003.9  0.321  0  14544  0.949
  2.71298   0.51193   1.01931     28.80000      1.03923 53536.7  0.357  0  14562  0.751
  2.71206   0.49089   1.01504     30.00000      1.03923 50000.1  0.250  0  14546  1.237
  2.73227   0.49839   1.00389     31.20000      1.03923 42147.2  0.054  0  14533  1.618
  2.76362   0.49188   6.22456     32.40000      1.03923 44965.1  0.625  0  14540  1.017
  2.76156   0.46755   0.99861     33.60000      1.03923 39322.8  0.286  0  14554  1.337
  2.75283   0.47776   0.99852     34.80000      1.03923 39157.2  0.214  0  14501  1.427
  2.75947   0.47402   0.99456     36.00000      1.03923 33417.0  0.250  0  14553  1.035
  2.77383   0.48789   0.98071     37.20000      1.03923 44798.4  0.089  0  14653  0.817
  1.44855   2.44844   5.13448     38.40000      1.03923 18665.2  0.000  0  14663  2.360
  5.90816   2.66556   0.05018     39.60000      1.03923 16828.6  0.036  0  14510  1.946
  2.77436   0.48314   0.98762     40.80000      1.03923 27720.2  0.018  0  14531  1.887
  2.73980   0.47037   0.99886     42.00000      1.03923 40439.1  0.089  0  14656  1.645
  5.91945   2.65452   0.06573     43.20000      1.03923 18017.2  0.196  0  14534  1.285
  1.37306   1.47530   4.49989     44.40000      1.03923 30107.3  0.018  0  14631  2.059
  3.75148   1.78679   3.54779     45.60000      1.03923 35514.0  0.018  0  14640  2.260
  5.91068   2.65359   0.06759     46.80000      1.03923 30015.4  0.018  0  14697  1.959
  2.74484   0.49151   0.99422     48.00000      1.03923 43056.5  0.304  0  14731  1.013
  5.84700   2.67176   5.26330     49.20000      1.03923 38947.9  0.304  0  14909  0.719
  5.86149   2.68121   0.04388     50.40000      1.03923 31119.1  0.464  0  14902  0.795
  5.74412   0.27797   3.21760     51.60000      1.03923 30271.5  0.000  0  14852  1.542
  5.72965   0.24753   3.25808     52.80000      1.03923 60002.9  0.018  0  14964  1.457
  5.67424   0.10245   3.31509     54.00000      1.03923 79134.1  0.089  0  15031  1.458
  5.70310   0.17939   3.28706     55.20000      1.03923 79342.7  0.214  0  14936  1.107
  5.93827   2.67627   5.31449     56.40000      1.03923 74221.6  0.321  0  14929  0.831
  2.79546   0.46878   0.95659     57.60000      1.03923 78201.7  0.143  0  14918  1.033
  5.95057   2.67620   5.33064     58.80000      1.03923 103970.6  0.286  0  14905  0.775
  5.95412   2.69444   5.33984     60.00000      1.03923 100220.8  0.339  0  14932  0.694
  5.95422   2.70720   5.34800     61.20000      1.03923 86089.6  0.161  0  14829  1.046
  5.98956   2.70171   5.36893     62.40000      1.03923 93290.9  0.143  0  14914  1.014
  5.99925   2.70564   5.37756     63.60000      1.03923 93234.1  0.161  0  14917  1.087
  6.01043   2.69743   5.39438     64.80000      1.03923 74647.3  0.107  0  14846  1.278
  5.99256   2.69603   5.38536     66.00000      1.03923 97897.9  0.393  0  14920  0.642
  6.01244   2.68855   5.39803     67.20000      1.03923 72804.5  0.125  0  14816  1.058
  6.04021   2.68946   5.43063     68.40000      1.03923 42297.8  0.054  0  14866  1.196
  2.49151   2.82665   6.03055     69.60000      1.03923 39920.2  0.107  0  14910  1.270
  6.02699   2.70186   5.42054     70.80000      1.03923 71793.1  0.214  0  14863  1.161
  6.02860   2.69509   5.42118     72.00000      1.03923 68333.3  0.286  0  14869  1.142
  6.03905   2.68673   5.42993     73.20000      1.03923 98374.5  0.286  0  14852  1.325
  6.01647   2.69340   5.42554     74.40000      1.03923 80498.5  0.357  0  14911  0.749
  6.02550   2.68439   5.42774     75.60000      1.03923 73067.1  0.196  0  14932  1.094
  6.02213   2.68885   5.42469     76.80000      1.03923 86835.2  0.125  0  14939  1.337
  6.00509   2.67004   5.40510     78.00000      1.03923 106048.6  0.143  0  14920  1.164
  5.98448   2.66497   5.40068     79.20000      1.03923 99040.5  0.196  0  14989  1.153
  5.99696   2.67581   5.40278     80.40000      1.03923 108436.2  0.321  0  14943  0.991
  5.99031   2.67110   5.40133     81.60000      1.03923 106378.6  0.250  0  14991  0.911
  2.83954   0.47995   0.88506     82.80000      1.03923 97106.4  0.214  0  15085  0.798
  5.99244   2.64852   5.41307     84.00000      1.03923 85402.0  0.125  0  15058  1.204
  5.98778   2.63890   5.41244     85.20000      1.03923 98366.5  0.339  0  14959  0.762
  5.99579   2.65763   5.42041     86.40000      1.03923 92809.5  0.107  0  14924  1.067
  6.03465   2.68633   5.45310     87.60000      1.03923 75210.5  0.339  0  14994  1.159
  6.05423   2.71401   5.47569     88.80000      1.03923 71186.3  0.214  0  14949  1.007
  6.10218   2.69934   5.51164     90.00000      1.03923 62544.3  0.268  0  14940  1.125
  3.00851   0.43944   5.96286     91.20000      1.03923 47971.9  0.143  0  14929  1.400
  3.13486   0.44802   0.63190     92.40000      1.03923 66596.3  0.107  0  14962  1.002
  6.26394   2.67115   5.64452     93.60000      1.03923 98931.3  0.232  0  15072  1.059
  3.10584   0.47537   0.65875     94.80000      1.03923 65280.5  0.143  0  14997  1.228
  3.08014   0.47163   0.68410     96.00000      1.03923 106312.6  0.179  0  15022  1.267
  3.03969   0.47259   0.71041     97.20000      1.03923 80058.1  0.143  0  14905  0.951
  6.17370   2.67793   5.55607     98.40000      1.03923 73700.1  0.036  0  14998  1.313
  1.11260   1.51801   5.82511     99.60000      1.03923 19974.0  0.018  0  15022  2.495
  1.27344   1.80776   5.78918    100.80000      1.03923 30099.8  0.107  0  14995  0.999
  1.31753   1.87302   5.82873    102.00000      1.03923 40872.7  0.464  0  14977  1.077
  1.27151   1.83284   4.69259    103.20000      1.03923 56542.9  0.446  0  15012  0.611
  3.42381   1.72649   3.47293    104.40000      1.03923 39372.1  0.000  0  15047  2.485
  2.22206   2.94462   5.89164    105.60000      1.03923 61429.0  0.018  0  15045  2.405
  0.13022   0.48246   3.13952    106.80000      1.03923 69154.9  0.107  0  15078  1.265
  0.07509   0.43254   2.15239    108.00000      1.03923 78537.1  0.500  0  15165  0.504
  3.26027   2.74338   4.17099    109.20000      1.03923 58799.4  0.036  0  15074  1.786
  3.21698   2.71201   4.15386    110.40000      1.03923 51503.4  0.250  0  15022  0.947
  0.07888   0.45318   5.27112    111.60000      1.03923 34761.3  0.268  0  14946  1.172
  3.18292   2.68141   4.12556    112.80000      1.03923 48964.1  0.161  0  15028  1.172
  3.16867   2.65348   4.11691    114.00000      1.03923 50720.3  0.429  0  14960  0.811
  3.16005   2.61800   4.10905    115.20000      1.03923 52666.8  0.554  0  14908  0.484
  3.14430   2.59744   4.09531    116.40000      1.03923 60432.6  0.232  0  15104  0.827
  0.02761   0.56427   5.32782    117.60000      1.03923 38981.7  0.214  0  14928  0.640
  0.03131   0.56738   5.32828    118.80000      1.03923 46465.1  0.143  0  15016  0.696
  3.19105   2.56687   4.11014    120.00000      1.03923 39910.2  0.232  0  15021  0.849
  3.18509   2.55092   4.10507    121.20000      1.03923 65625.1  0.411  0  15021  0.486
  3.22278   2.54809   4.12950    122.40000      1.03923 91915.2  0.339  0  14990  0.680
  3.21828   2.54804   4.12835    123.60000      1.03923 88866.2  0.143  0  14976  0.658
  3.23347   2.54953   4.13557    124.80000      1.03923 77752.4  0.054  0  15025  0.872
  3.24358   2.53782   4.15235    126.00000      1.03923 88879.8  0.286  0  14974  0.923
  3.24740   2.53785   4.15396    127.20000      1.03923 75801.9  0.339  0  14995  0.728
  3.28037   2.53097   4.18100    128.39999      1.03923 93471.3  0.250  0  14917  0.527
  3.28611   2.52761   4.18715    129.60001      1.03923 90973.5  0.196  0  15055  0.659
  3.31146   2.52837   4.20365    130.80000      1.03923 83037.0  0.429  0  14914  0.760
  3.32888   2.51101   4.21501    132.00000      1.03923 75185.8  0.268  0  14883  0.914
  3.32470   2.50832   4.22245    133.20000      1.03923 66161.7  0.214  0  14779  0.735
  3.34728   2.51315   4.23566    134.39999      1.03923 75762.5  0.089  0  14920  1.015
  3.36339   2.52379   4.24570    135.60001      1.03923 87386.8  0.268  0  14959  1.164
  3.34932   2.52301   4.24355    136.80000      1.03923 84808.1  0.232  0  14955  0.990
  3.35827   2.54156   4.24855    138.00000      1.03923 69407.6  0.429  0  14983  0.696
  3.35618   2.54761   4.25025    139.20000      1.03923 84405.7  0.571  0  14837  0.833
  3.34901   2.55296   4.25656    140.39999      1.03923 87498.3  0.393  0  14935  0.943
  3.34341   2.54886   4.25637    141.60001      1.03923 101858.7  0.286  0  14974  0.669
  3.34832   2.56099   4.25866    142.80000      1.03923 94992.4  0.482  0  15047  0.546
  3.33402   2.54693   4.25033    144.00000      1.03923 99159.8  0.554  0  15041  0.748
  3.32374   2.53423   4.23925    145.20000      1.03923 95035.7  0.286  0  15121  0.607
  3.29926   2.52861   4.22248    146.39999      1.03923 105863.5  0.125  0  15056  0.740
  3.30850   2.53314   4.22836    147.60001      1.03923 103375.1  0.446  0  15030  0.690
  3.28590   2.52068   4.22238    148.80000      1.03923 84830.1  0.304  0  14853  0.735
  4.40287   1.22818   4.70437    150.00000      1.03923 65957.0  0.000  0  14872  1.522
  1.26715   1.94025   4.74173    151.20000      1.03923 66310.8  0.446  0  14953  0.996
  1.27411   1.96852   5.79826    152.39999      1.03923 43921.9  0.089  0  14931  1.335
  3.39685   2.48115   4.31394    153.60001      1.03923 48065.7  0.375  0  14917  0.829
  3.40110   2.46608   4.32120    154.80000      1.03923 69984.0  0.179  0  14884  0.995
  3.25937   2.51814   4.26633    156.00000      1.03923 56620.8  0.429  0  14813  0.625
  3.30302   2.51008   4.28476    157.20000      1.03923 52818.2  0.268  0  14932  1.156
  3.32845   2.45994   4.30218    158.39999      1.03923 77900.1  0.143  0  14972  1.091
  3.37540   2.43541   4.32363    159.60001      1.03923 65127.9  0.125  0  14986  1.239
  3.36853   2.41367   4.33390    160.80000      1.03923 68602.6  0.179  0  14955  1.132
  3.38458   2.41834   4.34537    162.00000      1.03923 68975.1  0.411  0  14892  0.781
  5.21321   1.81679   2.39100    163.20000      1.03923 71273.2  0.000  0  14932  2.391
  0.31857   0.77907   5.59024    164.39999      1.03923 61510.3  0.196  0  14861  0.928
  0.27020   0.78637   2.51512    165.60001      1.03923 48699.5  0.107  0  14916  1.211
  0.57869   0.35063   2.32262    166.80000      1.03923 46283.8  0.018  0  14945  1.731
  0.78706   1.62489   4.34662    168.00000      1.03923 65301.0  0.054  0  14999  2.309
  3.39611   2.76724   4.67333    169.20000      1.03923 91523.3  0.250  0  15058  1.000
  3.36396   2.77109   3.59497    170.39999      1.03923 85448.6  0.000  0  14925  1.139
  3.36588   2.78967   4.65034    171.60001      1.03923 76251.6  0.411  0  14955  1.147
  3.38664   2.78935   3.69962    172.80000      1.03923 44796.0  0.196  0  14914  1.104
  3.28591   2.76647   4.62707    174.00000      1.03923 50329.8  0.036  0  14936  1.837
  0.22058   0.36036   1.61650    175.20000      1.03923 35672.8  0.161  0  14953  1.582
  4.96968   1.57164   2.77738    176.39999      1.03923 26477.0  0.000  0  15051  2.219
  3.31690   2.77898   3.61981    177.60001      1.03923 48785.1  0.054  0  14928  1.451
  1.36917   1.15294   4.75161    178.80000      1.03923 53450.1  0.018  0  15081  2.028
  4.59598   1.93073   2.57698    180.00000      1.03923 68730.1  0.214  0  14920  1.443
  1.45889   0.24347   1.58588    181.20000      1.03923 69321.1  0.554  0  14938  0.840
  1.40825   0.22661   1.61364    182.39999      1.03923 60702.4  0.018  0  14999  1.528
  1.45922   0.20621   1.57280    183.60001      1.03923 61596.0  0.357  0  14870  0.595
  1.48678   1.22608   4.73290    184.80000      1.03923 64454.6  0.036  0  14543  1.347
  1.49924   1.21277   4.70801    186.00000      1.03923 56687.8  0.143  0  14996  1.234
  1.41287   2.32769   3.68691    187.20000      1.03923 36507.7  0.161  0  15021  1.575
  1.46095   2.30465   3.69042    188.39999      1.03923 26688.1  0.286  0  14997  1.780
  3.61714   0.56207   0.87975    189.60001      1.03923 42355.8  0.018  0  14913  2.435
  1.43942   1.24662   4.77537    190.80000      1.03923 78899.0  0.161  0  14987  1.251
  1.42704   1.24268   4.76839    192.00000      1.03923 97367.3  0.321  0  15012  1.274
  1.40817   1.23807   4.78724    193.20000      1.03923 93243.5  0.107  0  15057  1.318
  1.38955   1.25524   4.78898    194.39999      1.03923 83539.1  0.089  0  14944  1.436
  1.38745   1.26213   5.82132    195.60001      1.03923 86550.9  0.054  0  15043  1.189
  4.53981   1.88958   4.65720    196.80000      1.03923 80566.0  0.018  0  15006  1.534
  1.41573   1.25404   4.75062    198.00000      1.03923 58840.5  0.125  0  14948  1.471
  1.40093   1.27283   4.73219    199.20000      1.03923 74733.3  0.107  0  15042  1.368
  1.39801   1.28822   4.73657    200.39999      1.03923 44559.6  0.268  0  14945  1.532
  1.40912   1.31343   4.75367    201.60001      1.03923 39081.3  0.161  0  14986  1.181
  1.71063   2.84901   0.31302    202.80000      1.03923 64677.9  0.018  0  14951  1.844
  1.52077   2.29047   3.73177    204.00000      1.03923 76406.8  0.196  0  15052  0.968
  1.51879   2.29657   3.73712    205.20000      1.03923 58293.9  0.786  0  14963  0.811
  4.69834   0.83306   3.56898    206.39999      1.03923 56688.7  0.232  0  14964  1.663
  1.23156   0.14187   1.81955    207.60001      1.03923 65318.6  0.429  0  14912  1.056
  1.25718   0.13223   1.79239    208.80000      1.03923 70874.3  0.429  0  15030  1.288
  1.40391   2.28187   0.56684    210.00000      1.03923 57528.7  0.125  0  14981  1.995
  1.27057   0.11128   2.81847    211.20000      1.03923 61233.1  0.339  0  14948  1.031
  0.76108   2.00460   0.90723    212.39999      1.03923 24782.6  0.000  0  15013  2.232
  1.63502   0.80949   6.03039    213.60001      1.03923 30106.0  0.054  0  14998  2.019
  4.55291   0.85333   4.74324    214.80000      1.03923 52164.4  0.321  0  14959  0.929
  1.37937   0.13140   1.64368    216.00000      1.03923 74473.6  0.179  0  14941  1.298
  1.31368   0.13854   1.71073    217.20000      1.03923 64306.3  0.196  0  14989  1.177
  1.25731   0.13874   1.78072    218.39999      1.03923 93325.8  0.179  0  14992  1.256
  1.19209   0.14614   1.85953    219.60001      1.03923 88945.9  0.339  0  14894  1.112
  1.01935   0.15752   2.02041    220.80000      1.03923 92248.7  0.679  0  15009  0.903
  2.60964   2.56987   3.07185    222.00000      1.03923 56670.4  0.018  0  14969  2.499
  1.12360   0.19660   1.92316    223.20000      1.03923 49331.7  0.268  0  14967  1.403
  3.75100   2.52197   4.19494    224.39999      1.03923 24952.5  0.000  0  14861  2.172
  4.62480   2.87727   2.58820    225.60001      1.03923 39947.4  0.375  0  14991  0.948
  3.06458   2.85346   4.10853    226.80000      1.03923 46774.5  0.304  0  14996  1.294
  2.90409   2.91093   3.96488    228.00000      1.03923 77596.9  0.536  0  14983  0.747
  6.14392   0.24050   3.25571    229.20000      1.03923 82613.7  0.554  0  15110  0.806
  6.20642   0.25590   3.18169    230.39999      1.03923 64175.5  0.536  0  15082  0.850
  3.06932   2.91867   6.25898    231.60001      1.03923 77728.6  0.536  0  15026  0.859
  3.09987   2.88851   0.03627    232.80000      1.03923 81942.8  0.339  0  14981  0.779
  3.09939   2.91868   0.03031    234.00000      1.03923 85614.9  0.339  0  14875  0.735
  3.07120   2.93450   0.02267    235.20000      1.03923 94117.1  0.375  0  15021  0.810
  3.03158   2.93836   6.27242    236.39999      1.03923 96792.3  0.429  0  15024  0.682
  3.01562   2.95903   6.25246    237.60001      1.03923 99748.5  0.321  0  14962  0.729
  3.03481   2.99502   6.26251    238.80000      1.03923 97566.4  0.482  0  15139  0.939
  3.01666   2.99047   6.25200    240.00000      1.03923 58749.4  0.750  0  15049  0.737
  3.00524   2.96672   6.24677    241.20000      1.03923 84309.1  0.554  0  15041  0.578
  3.04105   2.95195   0.00424    242.39999      1.03923 93832.3  0.786  0  15035  0.683
